Repository: Ahirudelta/Electrospinning

# Electrospinning
This is the python code and data of the senior project of Teeruch Sintusiri
In the topic Modeling and optimization of electrospinning parameters for prediction the nanofiber diameter by using artifitial neural network.

Information of each folder
- original
  - The data of each material is contain in this folder.
  - The data must be the .csv file.
  - The data must contain 4 parameters including:
    - Concentration -> con
    - Aplied voltage (kV) -> vol
    - Tip to collector distance (cm) -> dis
    - Feed rate (mL/hr) -> feed
 - norm_file
    - This folder contain the normalization of each dataset from the original folder.
    - The normalize formula is x_norm = x/(x_max - x_min)
    - Have to add "norm_" to the columns name
 - error_table
    - This folder contain the error value of each model.
    - Typically, file in this folder created by running the training process.
 - test_train
    - This folder contain the testing and training dataset which splited while trainning process.
 - The folder which start with "model"
    - This kind of folder created for collect the ANN model while training process.
    - In the folder, have to create the folder named "loss" for collect the loss of each model.


Python code
  - Train_model.ipynb
    - The program for training the ANN model and collect the model in the model folder.
  - R2_evaluate.ipynb
    - The program for generate the R2 of the prediction value compare with the actual value.
    - And generate the plot of training loss and validation loss with the epochs.
  - Predict_and_plot.ipynb
    - The program for simulate the prediction result of each parameter by using the ANN model.
    - The simulation can generate into both 2D graph and 3D surface.

File: original/Kefiran.csv
con,vol,dis,feed,OD
6,10,14,1.7,175
6,10,20,1.7,192
6,10,14,2.3,217
6,10,20,2.3,213
6,15,17,2,194
6,20,14,1.7,174
6,20,20,1.7,201
6,20,14,2.3,218
6,20,20,2.3,245
8,10,17,2,259
8,15,17,1.7,313
8,15,14,2,296
8,15,17,2,295
8,15,17,2,273
8,15,20,2,294
8,15,17,2.3,303
8,20,17,2,272
10,10,14,1.7,330
10,10,20,1.7,365
10,10,14,2.3,378
10,10,20,2.3,414
10,15,17,2,414
10,20,14,1.7,298
10,20,20,1.7,359
10,20,14,2.3,347

File: original/Nylon.csv
con,vol,dis,feed,OD
25,26,18,1,230.7
25,26,13,0.5,288.7
25,26,8,1.2,222.4
25,26,8,0.6,257.8
25,21,8,0.5,209.3
25,18.8,15,1,178.7
25,18.8,15,0.6,187.2
25,18.8,15,0.2,282.2
25,18.8,10,0.6,328.1
25,16,8,1,186.3
24,22.5,14,0.6,121
24,18.8,10,0.5,182.1
22,26,18,1.5,151.8
22,15,18,1.5,144.4
21,26,8,1.5,105
20.5,25,13,1,93.1
20.5,21,13,1.4,90.6
20.5,21,13,0.3,112
20.5,18,13,1,113.7
20.5,21,6,0.9,115
20.5,11,13,0.8,108.6
20,22.5,20,1,186
20,22.5,20,0.2,164.8
20,22.5,10,1,142.1
20,22.5,10,0.8,113.7
20,20,20,0.8,112.6
20,20,18,0.8,112.6
20,20,16,0.8,125.5
20,18.8,15,0.6,143.8
20,17.5,18,0.2,118
20,15,10,1,134.4
20,15,10,0.2,159.8
19,16,8,0.5,131.6
16,26,18,0.9,99.7
16,26,8,0.6,78.7
16,16,18,0.6,114.3
16,16,12,0.5,108.5
16,16,8,1.4,114.5
25,22.5,15,0.6,266.7
25,16,11,1.5,177.3
18,16,8,1.5,118.2
16,16,11,1.5,95

File: original/PU.csv
con,vol,dis,feed,OD
9,12,12,0.25,235
11,16,10,0.25,412
11,14,12,0.25,374
11,14,12,0.25,389
11,14,12,0.25,362
9,16,12,0.25,201
11,12,14,0.25,359
9,14,14,0.25,214
9,14,10,0.25,219
13,12,12,0.25,457
13,14,14,0.25,516
13,16,12,0.25,534
11,12,10,0.25,365
11,16,14,0.25,429
11,14,12,0.25,381
13,14,10,0.25,502
11,14,12,0.25,386
